Repository: matsimlab/robocasting-ml

# Machine Learning for Robocasting Process Optimization
This repository contains the code and analysis supporting the paper:

**"Evaluating machine learning approaches for printing parameter optimization in robocasting of ceramics"**

Authors: Nazarii Mediukh, Vladyslav Naumenko, Anton Krasikov, Vladyslav Bilyi, Oleksandr Vasiliev, Ostap Zgalat-Lozynskyi. 
Institution: Institute for Problems of Materials Science, National Academy of Sciences of Ukraine

## Overview

This project applies machine learning methods to predict the dimensional characteristics (height and width) of ceramic structures produced by robocasting (direct ink writing). We compare multiple regression algorithms including:

- Gaussian Process Regression (GPR)
- XGBoost (XGB)
- Gradient Boosting Regressor (GBR)
- Random Forest (RF)
- Ridge and Lasso Regression

Performance is evaluated using nested cross-validation with Bayesian hyperparameter optimization.

## Key Results

- **Best Models**: XGBoost, GPR (RBG + White)
- **Dataset**: 58 samples with 3 process parameters
- **Validation**: 5-fold nested CV with 3-fold inner optimization loop
- **Feature Importance**: Extrusion multiplier and nozzle speed are the dominant predictors

## Repository Structure

```
robocasting/
├── data/
│   ├── cleaned_df.csv          # Preprocessed dataset
├── dataset_statistics.py       # Measurement repeatability analysis
├── outlier_detection.py        # Outlier detection (IQR & Z-score)
├── processing_nested_cv.py     # Main ML training pipeline
├── requirements.txt            # Python dependencies
├── results_nested_cv/          # Generated results and plots
├── dataset_analysis/           # Statistical analysis outputs
└── README.md                   # This file
```

### Prerequisites
- Python 3.8+
- pip

## Usage

### 1. Dataset Statistics and Quality Analysis

Analyze measurement repeatability and parameter distributions:

```bash
python dataset_statistics.py
```

**Outputs**:
- `dataset_analysis/measurement_repeatability.png` - Within-sample variation analysis
- `dataset_analysis/parameter_distributions.png` - Process parameter ranges
- `dataset_analysis/correlation_matrix.png` - Feature correlations
- `dataset_analysis/measurement_statistics.csv` - Summary statistics

### 2. Outlier Detection

Identify potential outliers using IQR and Z-score methods:

```bash
python outlier_detection.py
```

**Outputs**:
- `dataset_analysis/outlier_detection.png` - Visualization of detected outliers
- `dataset_analysis/outlier_detection_summary.txt` - Summary report

### 3. Model Training and Evaluation

Train and compare all ML models using nested cross-validation:

```bash
python processing_nested_cv.py
```

**Outputs**:
- `results_nested_cv/nested_cv_results.csv` - Model performance metrics
- `results_nested_cv/model_comparison.png` - Comparative visualization
- `results_nested_cv/GPR_*_uncertainty.png` - Uncertainty quantification
- `results_nested_cv/XGB_feature_importance.png` - Feature importance analysis
- `results_nested_cv/XGB_shap_analysis.png` - SHAP explanations (if available)

## Dataset Description

The dataset contains 58 experimental samples with the following features:

**Input Features (Process Parameters)**:
- `slicer_nozzle_speed` - Printing speed (mm/s)
- `slicer_extrusion_multiplier` - Material flow rate multiplier
- `layer_count` - Number of printed layers

**Output Features (Dimensional Characteristics)**:
- `height_average` - Average layer height (mm), computed from 3 measurements
- `width_average` - Average line width (mm), computed from 3 measurements

**Environmental Variables** (constant in this study):
- `temp` - Temperature (°C)
- `humidity` - Relative humidity (%)
- `nozzle_diameter` - Nozzle diameter (mm)

### Measurement Protocol

Each sample was measured three times at different locations to assess repeatability.

## Methodology

### Nested Cross-Validation

We use nested cross-validation to prevent data leakage and provide unbiased performance estimates:

```
Outer Loop (5-fold): Model evaluation
├── Inner Loop (3-fold): Bayesian hyperparameter optimization
│   ├── 20 iterations of Bayesian search
│   └── Best parameters selected
└── Test on held-out fold
```

### Bayesian Hyperparameter Optimization

Instead of exhaustive grid search, we use Bayesian optimization:
- More efficient than grid search
- Intelligent exploration of parameter space
- 20 iterations per inner fold

### Evaluation Metrics

- **MAE (Mean Absolute Error)**: Primary metric, robust to outliers
- **R² (Coefficient of Determination)**: Explained variance
- **Prediction Uncertainty**: Quantified using GPR posterior variance

File: data/cleaned_df.csv
height_1,height_2,height_3,width_1,width_2,width_3,temp,humidity,slicer_layer_height,slicer_layer_width,slicer_nozzle_speed,slicer_extrusion_multiplier
0.65,0.75,0.82,1.75,1.96,1.75,18.5,0.41,0.8,1.5,10.0,1.0
0.78,0.87,0.84,2.21,1.77,2.14,18.5,0.41,0.8,1.5,10.0,1.0
0.86,0.78,0.89,1.96,1.85,1.93,18.5,0.41,0.8,1.5,10.0,1.0
0.85,0.86,0.98,2.17,1.93,1.9,18.5,0.41,0.8,1.5,10.0,1.0
0.81,0.94,0.91,2.25,2.05,2.07,18.5,0.41,0.8,1.5,10.0,1.0
1.23,1.65,1.6,4.52,4.51,4.47,18.5,0.41,0.8,1.5,2.0,2.1
0.73,0.74,0.87,3.05,2.95,3.02,18.5,0.41,0.8,1.5,5.0,1.69
0.58,0.66,0.7,2.71,2.69,2.84,18.5,0.41,0.8,1.5,10.0,1.322
0.62,0.68,0.63,2.52,2.49,2.35,18.5,0.41,0.8,1.5,10.0,1.0
0.88,0.6,0.55,2.45,2.42,2.65,18.5,0.41,0.8,1.5,10.0,0.72
0.45,0.59,0.61,1.92,1.96,1.89,18.5,0.41,0.8,1.5,10.0,0.49
0.44,0.62,0.62,1.62,1.46,1.75,18.5,0.41,0.8,1.5,10.0,0.3
0.62,0.65,0.6,1.35,1.2,1.25,18.5,0.41,0.8,1.5,10.0,0.16
0.69,0.73,0.8,1.8,1.71,1.6,20.0,0.41,0.8,1.5,10.0,1.0
0.67,0.77,0.69,1.95,2.0,1.75,20.0,0.41,0.8,1.5,10.0,1.0
0.72,0.73,0.82,2.7,2.52,2.01,20.0,0.41,0.8,1.5,10.0,1.0
0.76,0.69,0.79,2.3,2.15,2.18,20.0,0.41,0.8,1.5,10.0,1.0
0.7,0.73,0.8,2.43,2.31,2.32,20.0,0.41,0.8,1.5,10.0,1.0
0.65,0.8,0.82,2.42,2.35,2.42,20.0,0.41,0.8,1.5,10.0,1.0
0.68,0.72,0.89,2.47,2.43,2.65,20.0,0.41,0.8,1.5,10.0,1.0
0.6,0.69,0.67,2.85,2.64,2.87,20.0,0.41,0.8,1.5,10.0,1.0
1.44,2.01,1.8,5.0,5.02,4.9,20.0,0.41,0.8,1.5,2.0,2.1
0.8,0.86,0.82,3.25,3.22,3.09,20.0,0.41,0.8,1.5,5.0,1.69
0.71,0.81,0.76,2.9,2.86,2.81,20.0,0.41,0.8,1.5,10.0,1.322
0.8,0.75,0.72,2.43,2.6,2.62,20.0,0.41,0.8,1.5,10.0,1.0
0.75,0.71,0.85,2.35,2.42,2.47,20.0,0.41,0.8,1.5,10.0,0.72
0.6,0.76,0.67,2.33,2.35,2.37,20.0,0.41,0.8,1.5,10.0,0.49
0.65,0.45,0.67,1.55,1.48,1.42,20.0,0.41,0.8,1.5,10.0,0.3
0.66,0.7,0.56,1.36,1.35,1.45,20.0,0.41,0.8,1.5,10.0,0.16
0.79,0.72,0.86,2.18,2.12,2.35,21.0,0.4,0.8,1.5,10.0,1.0
0.79,0.76,0.95,2.84,2.4,2.35,21.0,0.4,0.8,1.5,10.0,1.0
0.74,0.75,1.11,2.69,2.51,2.43,21.0,0.4,0.8,1.5,10.0,1.0
0.85,0.87,1.21,2.68,2.62,2.52,21.0,0.4,0.8,1.5,10.0,1.0
0.9,0.85,0.86,2.81,2.72,2.67,21.0,0.4,0.8,1.5,10.0,1.0
0.88,0.89,1.25,2.8,2.73,2.64,21.0,0.4,0.8,1.5,10.0,1.0
0.93,0.88,0.92,3.05,2.97,3.03,21.0,0.4,0.8,1.5,10.0,1.0
2.03,2.02,2.15,4.38,4.32,4.91,21.0,0.4,0.8,1.5,2.0,2.1
0.73,0.89,0.94,2.86,3.13,3.1,21.0,0.4,0.8,1.5,5.0,1.69
0.87,0.83,0.94,2.84,2.87,2.54,21.0,0.4,0.8,1.5,10.0,1.322
0.73,0.81,0.83,2.56,2.48,2.5,21.0,0.4,0.8,1.5,10.0,1.0
0.7,0.69,0.88,2.65,2.58,2.6,21.0,0.4,0.8,1.5,10.0,0.72
0.7,0.7,0.89,2.52,2.55,2.46,21.0,0.4,0.8,1.5,10.0,0.49
0.65,0.76,1.03,2.25,2.15,2.39,21.0,0.4,0.8,1.5,10.0,0.3
0.7,0.67,0.74,1.84,1.83,2.07,21.0,0.4,0.8,1.5,10.0,0.16
0.68,0.78,0.87,2.55,2.44,2.01,17.5,0.41,0.8,1.5,10.0,1.0
0.77,0.83,1.05,2.66,2.54,2.34,17.5,0.41,0.8,1.5,10.0,1.0
0.78,0.79,1.19,2.76,2.7,2.52,17.5,0.41,0.8,1.5,10.0,1.0
0.74,0.84,1.15,2.9,2.75,2.65,17.5,0.41,0.8,1.5,10.0,1.0
0.86,0.94,1.21,2.97,2.86,2.79,17.5,0.41,0.8,1.5,10.0,1.0
0.83,0.94,1.1,3.24,3.24,3.12,17.5,0.41,0.8,1.5,10.0,1.0
0.99,1.15,1.3,3.76,3.49,3.35,21.0,0.34,0.8,1.5,1.0,1.0
1.05,0.76,0.6,2.81,2.94,3.08,21.0,0.34,0.8,1.5,2.0,1.0
0.65,0.66,0.87,2.62,2.7,2.66,21.0,0.34,0.8,1.5,3.0,1.0
0.67,0.5,0.75,2.5,2.38,2.48,21.0,0.34,0.8,1.5,4.0,1.0
0.6,0.47,0.68,2.6,2.35,2.48,21.0,0.34,0.8,1.5,5.0,1.0
0.61,0.61,0.66,2.31,2.29,2.26,21.0,0.34,0.8,1.5,6.0,1.0
0.59,0.47,0.63,2.25,2.12,2.26,21.0,0.34,0.8,1.5,8.0,1.0
0.41,0.57,0.68,2.32,2.18,2.21,21.0,0.34,0.8,1.5,10.0,1.0
1.3,1.25,0.99,2.87,2.79,2.47,21.0,0.34,0.8,1.5,5.0,1.45
0.83,0.75,1.03,3.39,3.06,2.93,21.0,0.34,0.8,1.5,5.0,1.3
0.86,0.9,1.13,3.43,3.43,3.32,21.0,0.34,0.8,1.5,5.0,1.15
0.92,1.03,1.31,3.43,3.29,3.29,21.0,0.34,0.8,1.5,5.0,1.0
0.84,0.82,0.91,3.33,3.34,3.27,21.0,0.34,0.8,1.5,5.0,0.85
0.63,0.77,0.87,3.21,3.25,3.22,21.0,0.34,0.8,1.5,5.0,0.7
0.65,0.75,0.71,3.08,3.17,3.23,21.0,0.34,0.8,1.5,5.0,0.55
0.61,0.71,0.75,2.83,2.86,2.9,21.0,0.34,0.8,1.5,5.0,0.4

File: data/cleaned_df.csv
number,date,height_1,height_2,height_3,width_1,width_2,width_3,temp,humidity,layer_count,slicer_layer_height,slicer_layer_width,slicer_nozzle_speed,slicer_extrusion_multiplier,nozzle_diameter
1,8/12/25,1.55,1.83,1.82,5.49,6.21,5.38,21,44,1,1.5,2,3,0.6,2
2,8/12/25,1.46,1.4,1.6,4.14,4.38,3.92,21,44,1,1.5,2,5,0.6,2
3,8/12/25,1.6,1.6,1.69,2.29,2.63,2.49,21,44,1,1.5,2,10,0.6,2
4,8/12/25,1.53,1.43,1.58,2.53,2.41,2.79,21,44,1,1.5,2,12,0.6,2
5,8/12/25,1.39,1.27,1.32,2.13,2.04,2.47,21,44,1,1.5,2,15,0.6,2
6,8/12/25,1.4,1.42,1.46,1.63,1.6,1.63,21,44,1,1.5,2,18,0.6,2
7,8/12/25,0.82,1.05,0.95,2.36,1.97,1.93,21,44,1,1.5,2,20,0.6,2
8,8/12/25,0.53,0.43,0.61,1.89,1.86,2.19,21,44,1,1.5,2,22,0.6,2
9,8/12/25,1.81,2.03,1.93,6.54,5.85,6.45,21,44,1,1.5,2,3,0.8,2
10,8/12/25,2.1,2.37,1.96,5.74,6.59,6.94,21,44,1,1.5,2,5,0.8,2
11,8/12/25,1.65,1.75,1.49,4.36,4.08,4.63,21,44,1,1.5,2,10,0.8,2
12,8/12/25,1.71,1.57,1.69,2.89,2.38,3.45,21,44,1,1.5,2,12,0.8,2
13,8/12/25,1.77,1.69,1.78,3.1,3.26,3.33,21,44,1,1.5,2,15,0.8,2
14,8/12/25,1.57,1.8,1.75,3.37,3.29,4.02,21,44,1,1.5,2,18,0.8,2
15,8/12/25,1.65,1.67,1.82,3.27,3.52,4.78,21,44,1,1.5,2,20,0.8,2
16,8/12/25,1.68,1.78,1.85,3.36,3.19,3.51,21,44,1,1.5,2,22,0.8,2
17,8/12/25,2.47,2.92,2.81,5.65,4.6,4.24,21,44,2,1.5,2,3,0.4,2
18,8/12/25,1.87,2.43,2.71,3.81,3.81,3.29,21,44,2,1.5,2,5,0.4,2
19,8/12/25,1.92,2.65,2.69,2.93,2.55,2.41,21,44,2,1.5,2,10,0.4,2
20,8/12/25,2.52,2.73,2.72,1.76,1.74,1.86,21,44,2,1.5,2,12,0.4,2
21,8/12/25,2.68,2.41,2.37,6.3,6.5,6.29,21,44,2,1.5,2,3,0.6,2
22,8/12/25,2.57,2.5,2.52,4.78,4.52,4.98,21,44,2,1.5,2,5,0.6,2
23,8/12/25,1.93,2.5,2.65,3.51,4.27,3.82,21,44,2,1.5,2,10,0.6,2
24,8/12/25,2.4,2.61,2.61,2.62,2.97,3.07,21,44,2,1.5,2,12,0.6,2
25,8/12/25,2.59,2.43,2.61,4.13,3.97,3.65,21,44,2,1.5,2,15,0.6,2
26,8/12/25,1.77,1.9,1.77,3.33,3.16,3.11,21,44,2,1.5,2,18,0.6,2
27,8/12/25,3.42,3.4,3.35,8.08,8.2,8.62,21,44,2,1.5,2,3,0.8,2
28,8/12/25,3,2.75,3.02,5.72,7,7.05,21,44,2,1.5,2,5,0.8,2
29,8/12/25,2.77,3.2,3.07,4.88,5.4,6.12,21,44,2,1.5,2,10,0.8,2
30,8/12/25,3.16,3.03,3.16,4.73,6.1,6.53,21,44,2,1.5,2,12,0.8,2
31,8/12/25,2.9,3.07,3.26,4.99,5.25,5.7,21,44,2,1.5,2,15,0.8,2
32,8/12/25,3.61,3.02,2.87,4.87,4.15,4.79,21,44,2,1.5,2,18,0.8,2
33,8/12/25,2.44,3.3,3.18,4.43,3.92,4.33,21,44,2,1.5,2,20,0.8,2
34,8/12/25,2.73,2.88,2.73,4.84,4.55,5.22,21,44,2,1.5,2,22,0.8,2
35,8/12/25,4.83,4.63,4.57,6.76,6.07,7.11,21,44,3,1.5,2,3,0.4,2
36,8/12/25,4.06,3.53,3.9,5.5,5.47,5.43,21,44,3,1.5,2,5,0.4,2
37,8/12/25,4,4.31,4.59,3.7,3.45,3.1,21,44,3,1.5,2,10,0.4,2
38,8/12/25,4.56,4.35,3.76,2.45,2.42,2.57,21,44,3,1.5,2,12,0.4,2
39,8/12/25,3.91,4.24,4.7,2.51,2.39,2.48,21,44,3,1.5,2,15,0.4,2
40,8/12/25,4.29,3.83,3.37,2.88,2.83,2.9,21,44,3,1.5,2,18,0.4,2
41,8/12/25,4.51,4.3,3.68,2.9,2.57,2.6,21,44,3,1.5,2,20,0.4,2
42,8/12/25,4.56,4.7,4.08,2.89,2.94,3,21,44,3,1.5,2,22,0.4,2
43,8/12/25,5.56,5.12,5.07,8.04,7.61,8.18,21,44,3,1.5,2,3,0.6,2
44,8/12/25,4.96,4.81,5.02,6.05,5.4,5.25,21,44,3,1.5,2,5,0.6,2
45,8/12/25,4.6,4.51,5.1,4.04,3.92,3.9,21,44,3,1.5,2,10,0.6,2
46,8/12/25,4.55,4.4,4.8,4.13,3.52,3.5,21,44,3,1.5,2,12,0.6,2
47,8/12/25,4.69,4.8,4.81,3.78,3.52,3.35,21,44,3,1.5,2,15,0.6,2
48,8/12/25,4.55,4.5,4.63,4.23,3.42,3.36,21,44,3,1.5,2,18,0.6,2
49,8/12/25,4.33,4.24,4.39,3.56,3.96,3.6,21,44,3,1.5,2,20,0.6,2
50,8/12/25,4.14,3.89,4.36,3.8,4.11,3.48,21,44,3,1.5,2,22,0.6,2
51,8/12/25,6.49,6.33,5.9,9.1,8.79,7.83,21,44,3,1.5,2,3,0.8,2
52,8/12/25,4.38,4.7,5.01,5.65,5.19,5.66,21,44,3,1.5,2,5,0.8,2
53,8/12/25,3.2,3.46,3.6,5.08,5.36,5.32,21,44,3,1.5,2,10,0.8,2
54,8/12/25,4.85,4.92,5.03,4.63,4.65,4.67,21,44,3,1.5,2,12,0.8,2
55,8/12/25,4.76,4.46,4.37,5.78,5.3,5.32,21,44,3,1.5,2,15,0.8,2
56,8/12/25,4.76,4.75,4.83,4.46,3.9,3.81,21,44,3,1.5,2,18,0.8,2
57,8/12/25,4.68,4.77,4.46,4.89,4.81,4.8,21,44,3,1.5,2,20,0.8,2
58,8/12/25,4.9,4.9,4.8,4.53,4.13,3.75,21,44,3,1.5,2,22,0.8,2

File: data/robocasting_dataset.csv
Номер,Дата,Висота 1,Висота 2,Висота 3,Ширина 1 ,Ширина 2,Ширина 3,Температура,Температура столу,Вологість,Кількість шарів,Слайсер: висота шару,Слайсер: ширина шару,Слайсер: швидкість головки,Слайсер: коефіцієнт екструзії
number,date,height_1,height_2,height_3,width_1,width_2,width_3,temp,bed_temp,humidity,layer_count,slicer_layer_height,slicer_layer_width,slicer_nozzle_speed,slicer_extrusion_multiplier
1,31.10.2024,,,,,,,"18,5",,41%,1,,,,
2,31.10.2024,"0,76","0,77","0,69","1,42","1,35","1,55","18,5",,41%,1,0.8,1.5,10,1
3,31.10.2024,"0,65","0,75","0,82","1,75","1,96","1,75","18,5",,41%,1,0.8,1.5,10,1
4,31.10.2024,"0,78","0,87","0,84","2,21","1,77","2,14","18,5",,41%,1,0.8,1.5,10,1
5,31.10.2024,"0,86","0,78","0,89","1,96","1,85","1,93","18,5",,41%,1,0.8,1.5,10,1
6,31.10.2024,"0,85","0,86","0,98","2,17","1,93","1,9","18,5",,41%,1,0.8,1.5,10,1
7,31.10.2024,"0,81","0,94","0,91","2,25","2,05","2,07","18,5",,41%,1,0.8,1.5,10,1
8,31.10.2024,"1,23","1,65","1,6","4,52","4,51","4,47","18,5",,41%,1,0.8,1.5,2,2.1
9,31.10.2024,"0,73","0,74","0,87","3,05","2,95","3,02","18,5",,41%,1,0.8,1.5,5,1.69
10,31.10.2024,"0,58","0,66","0,7","2,71","2,69","2,84","18,5",,41%,1,0.8,1.5,10,1.322
11,31.10.2024,"0,62","0,68","0,63","2,52","2,49","2,35","18,5",,41%,1,0.8,1.5,10,1
12,31.10.2024,"0,88","0,6","0,55","2,45","2,42","2,65","18,5",,41%,1,0.8,1.5,10,0.72
13,31.10.2024,"0,45","0,59","0,61","1,92","1,96","1,89","18,5",,41%,1,0.8,1.5,10,0.49
14,31.10.2024,"0,44","0,62","0,62","1,62","1,46","1,75","18,5",,41%,1,0.8,1.5,10,0.3
15,31.10.2024,"0,62","0,65","0,6","1,35","1,2","1,25","18,5",,41%,1,0.8,1.5,10,0.16
16,31.10.2024,"0,69","0,73","0,8","1,8","1,71","1,6",20,,41%,1,0.8,1.5,10,1
17,31.10.2024,"0,67","0,77","0,69","1,95",2,"1,75",20,,41%,1,0.8,1.5,10,1
18,31.10.2024,"0,72","0,73","0,82","2,7","2,52","2,01",20,,41%,1,0.8,1.5,10,1
19,31.10.2024,"0,76","0,69","0,79","2,3","2,15","2,18",20,,41%,1,0.8,1.5,10,1
20,31.10.2024,"0,7","0,73","0,8","2,43","2,31","2,32",20,,41%,1,0.8,1.5,10,1
21,31.10.2024,"0,65","0,8","0,82","2,42","2,35","2,42",20,,41%,1,0.8,1.5,10,1
22,31.10.2024,"0,68","0,72","0,89","2,47","2,43","2,65",20,,41%,1,0.8,1.5,10,1
23,31.10.2024,"0,6","0,69","0,67","2,85","2,64","2,87",20,,41%,1,0.8,1.5,10,1
24,31.10.2024,"1,44","2,01","1,8",5,"5,02","4,9",20,,41%,1,0.8,1.5,2,2.1
25,31.10.2024,"0,8","0,86","0,82","3,25","3,22","3,09",20,,41%,1,0.8,1.5,5,1.69
26,31.10.2024,"0,71","0,81","0,76","2,9","2,86","2,81",20,,41%,1,0.8,1.5,10,1.322
27,31.10.2024,"0,8","0,75","0,72","2,43","2,6","2,62",20,,41%,1,0.8,1.5,10,1
28,31.10.2024,"0,75","0,71","0,85","2,35","2,42","2,47",20,,41%,1,0.8,1.5,10,0.72
29,31.10.2024,"0,6","0,76","0,67","2,33","2,35","2,37",20,,41%,1,0.8,1.5,10,0.49
30,31.10.2024,"0,65","0,45","0,67","1,55","1,48","1,42",20,,41%,1,0.8,1.5,10,0.3
31,31.10.2024,"0,66","0,7","0,56","1,36","1,35","1,45",20,,41%,1,0.8,1.5,10,0.16
32,,,,,, ,,,,,1,0.8,1.5,,
33,,,,,,,,,,,1,0.8,1.5,,
34,,,,,,,,,,,,,,,
35,,,,,,,,,,,,,,,
36,,,,,,,,,,,,,,,
37,,,,,,,,,,,,,,,
38,,,,,,,,,,,,,,,
39,,,,,,,,,,,,,,,
40,,,,,,,,,,,,,,,
